Repository: kwrznq-cell/inzhener-bot

# ⚙ Инженер — ИИ-ассистент по подбору трубопроводной арматуры

Внутренний сайт-чат на модели Claude (Anthropic). Второй бот группы компаний, собран на том же
каркасе, что и «Юрист», но со своей ролью, методикой, базой знаний и адресом.

**Что умеет**
- Подбирает арматуру по условиям: среда, температура, давление, DN, присоединение, привод
- Проверяет химическую совместимость материалов корпуса, затвора, седла, уплотнений и крепежа
- Назначает класс герметичности по ГОСТ 9544-2015 и обосновывает выбор типа арматуры
- Переводит марки материалов между ASTM, EN и ГОСТ
- Сам ищет действующие редакции стандартов и данные производителей и показывает источники
- Разбирает присланные файлы: опросные листы, ТЗ, спецификации (PDF, DOCX, TXT, фото)
- Собирает готовые документы Word на бланке Белвен или Армета и правит присланные .docx
- Запоминает ваши правила через «запомни: …»
- Вход по общему паролю, история диалогов — в браузере сотрудника, тёмная и светлая темы

Проект без внешних npm-зависимостей — собирать нечего, деплой проходит за минуту.

---

## Запуск на Vercel (≈10 минут)

Это **отдельный проект**, не трогающий бота-юриста. Нужен свой репозиторий и свой проект на Vercel.

1. **Создайте новый репозиторий на GitHub** (например `inzhener-bot`) и загрузите туда содержимое
   этой папки: github.com → New repository → «uploading an existing file» → перетащите все файлы и папки.
2. Зайдите на **vercel.com** → *Add New… → Project* → выберите новый репозиторий → *Import*.
   Framework Preset: **Other**. Остальное не трогайте.
3. Перед нажатием *Deploy* откройте **Environment Variables** и добавьте:

   | Переменная | Значение |
   |---|---|
   | `ANTHROPIC_API_KEY` | тот же ключ `sk-ant-…`, что у юриста |
   | `STAFF_PASSWORD` | **свой** пароль для этого бота (несколько — через запятую) |
   | `SESSION_SECRET` | новая длинная случайная строка, не та же, что у юриста |
   | `ANTHROPIC_MODEL` | *(необязательно)* зафиксировать модель, например `claude-opus-5` |

4. **Deploy**. Через минуту получите адрес вида `inzhener-bot.vercel.app`.

> Переменные добавили после деплоя — сделайте *Deployments → … → Redeploy*.

Ключ API можно брать тот же: расход по обоим ботам виден общей суммой в console.anthropic.com → Usage.
Пароль и `SESSION_SECRET` лучше разные — тогда доступ к ботам раздаётся независимо.

# Что загрузить в базу знаний

Откройте сайт → кнопка **«📚 База знаний»** в левой панели → перетащите сюда все файлы из
этой папки. Один раз. Дальше код и деплой трогать не нужно: документы живут в вашем аккаунте
Anthropic, обновляются через то же окно.

| Файл | Что внутри | Размер |
|---|---|---|
| `00-соответствие-сталей-ASTM-EN-ГОСТ.md` | Таблица аналогов марок: литьё и поковки, плюс памятка, на что смотреть при замене | 6 КБ |
| `01-эластомеры-совместимость.md` | Обозначения и торговые названия, рабочие температуры, общая матрица стойкости, типовые ошибки подбора | 7 КБ |
| `02-ГОСТ-Р-55509-2013-...pdf` | Металлы, применяемые в арматуростроении: требования к выбору материалов, крепёж | 1,0 МБ |
| `03-таблица-совместимости-эластомеров.pdf` | Подробная матрица по конкретным средам: металлы, покрытия, уплотнения | 0,3 МБ |
| `04-Burkle-...pdf` | Химическая стойкость пластиков (PP, PVC, PVDF, PTFE и др.), вязкость жидкостей | 0,7 МБ |
| `05-NIBCO-ChemGuide-...pdf` | Химстойкость для пластиковой и металлической арматуры, по средам | 1,2 МБ |

Все шесть файлов с текстовым слоем — ассистент читает их как текст, быстро и дёшево.

## Чего здесь нет и почему

**ГОСТ Р 54808-2011 «Нормы герметичности затворов».** Ваш файл — скан без текстового слоя,
3,9 МБ, 45 страниц. Два отдельных препятствия:

1. Распознавание (OCR) числовые таблицы портит. В проверочном прогоне нормы утечек вышли
   как `0,0060№` вместо `0,0006·DN`, а в таблицах рекомендаций по классам пропали все отметки «+».
   Такой файл опаснее, чем его отсутствие: ассистент будет уверенно называть неверные цифры.
2. Загрузить скан как есть можно — модель прочитает страницы как изображения, точно, но
   медленно и заметно дороже, и файл почти упирается в лимит 4 МБ.

**Главное: ГОСТ Р 54808-2011 заменён на ГОСТ 9544-2015.** Классы герметичности ассистент
назначает по 9544-2015, и именно его стоит найти в текстовом виде (не сканом) и загрузить
первым номером. 54808 нужен только там, где на него прямо ссылается договор или проект.

## Что добавить дальше

- ГОСТ 9544-2015 — нормы герметичности затворов (приоритет);
- ГОСТ 33259-2015 — фланцы, и ГОСТ 3326-86 — строительные длины;
- ГОСТ 15150-69 — климатические исполнения;
- ТР ТС 010/2011 и ТР ТС 032/2013 — если работаете с поднадзорными объектами;
- каталоги и опросные листы производителей, с которыми вы работаете;
- ваши типовые решения: что обычно ставим на пар, на кислоту, на пульпу — это ценнее любого ГОСТа,
  потому что такого больше нигде нет.

File: для-загрузки-в-базу-знаний/00-соответствие-сталей-ASTM-EN-ГОСТ.md
# Соответствие марок сталей: ASTM — EN — ГОСТ

Источник: сводная таблица «Steels according to ASTM and their equivalents according to EN and GOST»
(SYNKLAD, s.r.o., Šaľa, Slovakia).

**Как пользоваться.** Аналоги здесь **ближайшие, а не тождественные**. Совпадает класс и назначение,
но химический состав и механические свойства могут отличаться. В скобках — дополнительные
близкие марки, применимые не всегда. Перед заменой марки в ответственном узле проверяй
по сертификату конкретного завода: содержание углерода, легирующих, ударную вязкость при
минимальной рабочей температуре и допустимость для среды.

## Литьё: корпуса, крышки (отливки)

| ASTM | EN (W.Nr.) | ГОСТ | Примечание |
|---|---|---|---|
| A216 WCB | 1.0619 | 20Л, 25Л (20ГЛ) | Углеродистая сталь, базовый корпусной материал |
| A352 LCB | 1.1156 | 20Л, 25Л (20ГЛ) | Хладостойкое исполнение |
| A352 LCC | 1.6220 | 20Л, 25Л (15ГЛ, 20ГЛ) | Хладостойкое исполнение |
| A352 LC1 | 1.7219 | (12МХЛ, 20ХМЛ, 15ХМ, 20ХМ) | Низколегированная, низкие температуры |
| A217 WC6 | 1.7357 | 12ХМ, 15ХМ (20ХМЛ) | Хромомолибденовая, повышенная температура |
| A217 WC9 | 1.7379 | 10Х2М1, 12Х2М1 (15Х2М2ФБСЛ, 12Х2МФБ, 12Х2МФСР) | Хромомолибденовая, пар высоких параметров |
| A217 C5 | 1.7353 | 20Х5МЛ (15Х5М, 15Х5ВФ) | 5 % Cr, нефтепереработка |
| A351 CF3 | 1.4309 | 03Х18Н11, 03Х18Н12 (03Х18Н10Т) | Нержавеющая, низкий углерод (304L-литьё) |
| A351 CF8 | 1.4308 | 07Х18Н9Л, 06Х18Н11, 08Х18Н10 (10Х18Н9ТЛ, 08Х18Н10Т) | Нержавеющая (304-литьё) |
| A351 CF3M | 1.4409 | 03Х17Н14М3 (08Х17Н13М2Т, 08Х17Н15М3Т) | Молибденовая, низкий углерод (316L-литьё) |
| A351 CF8M | 1.4408 | 12Х18Н12М3ТЛ, 03Х17Н14М3, 08Х17Н13М2Т, 08Х17Н15М3Т | Молибденовая (316-литьё) |
| A351 CF8C | 1.4552 | 08Х18Н12Б (10Х18Н11БЛ, 12Х18Н12БЛ) | Стабилизированная ниобием (347-литьё) |
| — | 1.4581 | 08Х16Н13М2Б | Стабилизированная Nb + Mo |

## Поковки: фланцы, детали затвора, шпиндели

| ASTM | EN (W.Nr.) | ГОСТ | Примечание |
|---|---|---|---|
| A105 | 1.0460 | 20Г, 25Г, 30Г | Углеродистая поковка, фланцы |
| A350 LF2 | 1.0566 | 20Г, 25Г, 30Г (16ГС, 17ГС, 20ГС, 25ГС) | Хладостойкая поковка |
| A350 LF3 | 1.5637 | 13Н5А (05Н6) | Никелевая, низкие температуры |
| A182 F1 | 1.5421, 1.5415 | 15М (12МХ, 12ХМ, 15ХМ, 20ХМ) | Молибденовая |
| A182 F5 | 1.7362 | 15Х5М (15Х5ВФ) | 5 % Cr |
| A182 F9 | 1.7386 | 13Х9М (10Х9МФБ, 12Х8ВФ) | 9 % Cr |
| A182 F11 | — | (12ХМ, 15ХМ, 20ХМ) | Прямого аналога по EN нет |
| A182 F12 | 1.7335 | 12ХМ, 13ХМ, 15ХМ | — |
| A182 F22 | 1.7380 | 10Х2М1, 12Х2М1 (12Х2МФБ, 12Х2МФСР) | 2,25 % Cr — 1 % Mo |
| A182 F91 | 1.4903 | 10Х9МФБ (13Х9М) | Современная 9Cr для энергетики |
| A182 F6a | 1.4006 | 08Х13, 12Х13 | Мартенситная нержавеющая |
| A182 F304 | 1.4306 | 06Х18Н11, 08Х18Н10 (08Х18Н10Т) | — |
| A182 F304L | 1.4306 | 03Х18Н11, 03Х18Н12 (03Х18Н10Т) | Низкий углерод, сварка |
| A182 F316 | 1.4401 | 03Х17Н14М3 (08Х17Н13М2Т, 08Х17Н15М3Т) | Молибденовая |
| A182 F316L | 1.4404, 1.4435 | 03Х17Н14М3 (08Х17Н13М2Т, 08Х17Н15М3Т) | Низкий углерод |
| A182 F316Ti | 1.4571 | 08Х17Н13М2Т, 08Х17Н15М3Т (10Х17Н13М2Т, 10Х17Н13М3Т) | Стабилизированная титаном |
| A182 F321 | 1.4541 | 03Х18Н10Т, 05Х18Н10Т, 08Х18Н10Т, 08Х18Н12Т | Стабилизированная титаном |
| A182 F347 | 1.4550 | 08Х18Н12Б | Стабилизированная ниобием |
| — | 1.4468 | 03Х24Н6АМ3 | Дуплексная |

## На что смотреть при подборе

- **Температурный предел.** Углеродистые (A216 WCB, 20Л) — обычно до +425 °C; хромомолибденовые
  (WC6, WC9, F22) — выше; аустенитные нержавеющие — до +550…600 °C по стандарту изделия.
- **Хладостойкость.** Для минусовых температур берём марки серии A352 LCB/LCC/LC1, A350 LF2/LF3
  и их аналоги; обычная 20Л при низких температурах охрупчивается.
- **Коррозия.** Молибденовые (CF8M, F316) устойчивее к хлоридам и точечной коррозии, чем CF8/F304.
  Стабилизированные титаном и ниобием (F321, F347, CF8C) — против межкристаллитной коррозии
  после сварки и при длительном нагреве 450…850 °C.
- **Крепёж** подбираем отдельно по ГОСТ Р 55509-2013, а не «как корпус».
